Repository: ZeeshanHJ/Photocatalytic_Performance_Prediction

# Paper title and data availability
This repository contains codes for the paper entitaled "Machine learning approaches to predict the photocatalytic performance of bismuth ferrite-based materials in the removal of malachite green" authored by Zeeshan Haider Jaffari, Ather Abbas, Sze-Mun Lam, Sanghun Park, Kangmin Chon, Sun-Sik Kim and Kyung Hwa Cho, also known as the WEIL group at UNIST, Korea.
File name "Raw data" contains the data set of 1200 data points used in this study to build this model. Besides, The published article can be found on https://www.sciencedirect.com/science/article/pii/S0304389422018258

# Introduction
In the Sustainable Development Goals (SDGs) agenda for 2030, one of the 16 goals is devoted to sanitation and water. This goal has been subdivided into eight targets, one of which is dedicated to effective wastewater management. The SDG report states that it requires the following four vital actions: decline in contamination at the source, contaminant treatment, recycling of treated wastewater, and recovery of by-products. The issue of water pollution in the surface and groundwater has recently attracted increasing attention. This study compare and predict the photodegradation efficiency of malachite green dye from wastewater using various regression trees and neural networks algorithms with a large detaset (1200 data point) and ten comprehensive input variables. The accuracy of the ML models were substentially improved using hyperparameter optimization. Interdependence among various input paramters and thier influences on malachite green degration was also investigated. Finally, numrous post-processing techniques, such as permutatio importance analysis and partial dependence plot (PDP) were utilized to analyze the behaviour of the developed ML model for the malachite green dye removal efficiency.

# Files in this Repository 
File named "ann" was used to build the artifical neural networks. In order to obatain the code, please open the file. 
file named "pdp" discription: partial denpendence analysis (PDP) was used to investigate the depencence of output variable (removal efficiency) on each of the input variables. 
Deep learning models: in this study, two deep learning models named ANN and LightLSTM were used. the codes, weights and other relevent files were available in their respective .py files. 
process parameters optimizations were investigated using heatmap technique. the required code and related materials are available in the heatmap.py file.
various post processing tools such as permutation importance, PDP, resgression plots were also studied. the files named for permutation importance, PDP and resgression plots are perm_imp.py, pdp.py and reg_plots.py, respectively. All the required details including environments, weights are included in the codes files. 
Two categorical input features, the catalyst type and anions, were converted to numerical values using the one-hot encoding method. 
Each of the numerical input features was rescaled between 0 to 1 before feeding it to neural network. This step was carried out so that the variables which are measured at different scales contribute equally to model training.
Besides, the feature importance and contribution factors to any certain data point can also be checked using SHAP analysis. the code is avaiable in the file named "with_SHAP.py"

# Findings
The ten input variables selected were the catalyst type, reaction time, light intensity, initial concentration, catalyst loading, solution pH, humic acid concentration, anions, surface area, and pore volume of various photocatalysts. The MG dye degradation efficiency was selected as the output variable. An evaluation of the performance metrics suggested that the CatBoost model, with the highest test coefficient of determination (0.99) and lowest mean absolute error (0.64) and root-mean-square error (1.34), outperformed all other models. The CatBoost model showed that the photocatalytic reaction conditions were more important than the material properties. The modelling results suggested that the optimized process conditions were a light intensity of 105 W, catalyst loading of 1.5 g/L, initial MG dye concentration of 5 mg/L and solution pH of 7.

# Corresponding
If you feel any dificulties in executing these codes, please contact us through email on jaffarizh@hotmail.com or ather_abbas786@yahoo.com. Thank you

File: Raw data.csv (part 1 of 2)
Catalyst_type,Surface area,Pore Volume,Catalyst_loading (g/L),Light_intensity (W),time (min),solution_pH,HA (mg/L),Anions,Ci (mg/L),Cf (mg/L),Efficiency (%)
no catalyst,0,0,0,105,0,5.45,0,without Anion,10,10,0
no catalyst,0,0,0,105,30,5.45,0,without Anion,10,9.98,0.2
no catalyst,0,0,0,105,60,5.45,0,without Anion,10,9.96,0.4
no catalyst,0,0,0,105,90,5.45,0,without Anion,10,9.94,0.6
no catalyst,0,0,0,105,120,5.45,0,without Anion,10,9.87,1.3
no catalyst,0,0,0,105,150,5.45,0,without Anion,10,9.83,1.7
no catalyst,0,0,0,105,180,5.45,0,without Anion,10,9.82,1.8
no catalyst,0,0,0,105,210,5.45,0,without Anion,10,9.82,1.8
no catalyst,0,0,0,105,240,5.45,0,without Anion,10,9.81,1.9
no catalyst,0,0,0,105,270,5.45,0,without Anion,10,9.8,2
no catalyst,0,0,0,105,0,5.45,0,without Anion,10,10,0
no catalyst,0,0,0,105,30,5.45,0,without Anion,10,9.97,0.3
no catalyst,0,0,0,105,60,5.45,0,without Anion,10,9.95,0.5
no catalyst,0,0,0,105,90,5.45,0,without Anion,10,9.91,0.9
no catalyst,0,0,0,105,120,5.45,0,without Anion,10,9.88,1.2
no catalyst,0,0,0,105,150,5.45,0,without Anion,10,9.85,1.5
no catalyst,0,0,0,105,180,5.45,0,without Anion,10,9.81,1.9
no catalyst,0,0,0,105,210,5.45,0,without Anion,10,9.79,2.1
no catalyst,0,0,0,105,240,5.45,0,without Anion,10,9.79,2.1
no catalyst,0,0,0,105,270,5.45,0,without Anion,10,9.78,2.2
no catalyst,0,0,0,105,0,5.45,0,without Anion,10,10,0
no catalyst,0,0,0,105,30,5.45,0,without Anion,10,9.97,0.3
no catalyst,0,0,0,105,60,5.45,0,without Anion,10,9.91,0.9
no catalyst,0,0,0,105,90,5.45,0,without Anion,10,9.88,1.2
no catalyst,0,0,0,105,120,5.45,0,without Anion,10,9.87,1.3
no catalyst,0,0,0,105,150,5.45,0,without Anion,10,9.85,1.5
no catalyst,0,0,0,105,180,5.45,0,without Anion,10,9.83,1.7
no catalyst,0,0,0,105,210,5.45,0,without Anion,10,9.8,2
no catalyst,0,0,0,105,240,5.45,0,without Anion,10,9.79,2.1
no catalyst,0,0,0,105,270,5.45,0,without Anion,10,9.78,2.2
pure BFO,11.2,0.0028,1,105,0,5.45,0,without Anion,10,10,0
pure BFO,11.2,0.0028,1,105,30,5.45,0,without Anion,10,8.64,13.6
pure BFO,11.2,0.0028,1,105,60,5.45,0,without Anion,10,7.44,25.6
pure BFO,11.2,0.0028,1,105,90,5.45,0,without Anion,10,6.46,35.4
pure BFO,11.2,0.0028,1,105,120,5.45,0,without Anion,10,5.8,42
pure BFO,11.2,0.0028,1,105,150,5.45,0,without Anion,10,5.33,46.7
pure BFO,11.2,0.0028,1,105,180,5.45,0,without Anion,10,4.73,52.7
pure BFO,11.2,0.0028,1,105,210,5.45,0,without Anion,10,3.95,60.5
pure BFO,11.2,0.0028,1,105,240,5.45,0,without Anion,10,3.2,68
pure BFO,11.2,0.0028,1,105,270,5.45,0,without Anion,10,2.8,72
pure BFO,11.2,0.0028,1,105,0,5.45,0,without Anion,10,10,0
pure BFO,11.2,0.0028,1,105,30,5.45,0,without Anion,10,8.59,14.1
pure BFO,11.2,0.0028,1,105,60,5.45,0,without Anion,10,7.4,26
pure BFO,11.2,0.0028,1,105,90,5.45,0,without Anion,10,6.41,35.9
pure BFO,11.2,0.0028,1,105,120,5.45,0,without Anion,10,5.75,42.5
pure BFO,11.2,0.0028,1,105,150,5.45,0,without Anion,10,5.28,47.2
pure BFO,11.2,0.0028,1,105,180,5.45,0,without Anion,10,4.68,53.2
pure BFO,11.2,0.0028,1,105,210,5.45,0,without Anion,10,3.9,61
pure BFO,11.2,0.0028,1,105,240,5.45,0,without Anion,10,3.16,68.4
pure BFO,11.2,0.0028,1,105,270,5.45,0,without Anion,10,2.76,72.4
pure BFO,11.2,0.0028,1,105,0,5.45,0,without Anion,10,10,0
pure BFO,11.2,0.0028,1,105,30,5.45,0,without Anion,10,8.61,13.9
pure BFO,11.2,0.0028,1,105,60,5.45,0,without Anion,10,7.44,25.6
pure BFO,11.2,0.0028,1,105,90,5.45,0,without Anion,10,6.45,35.5
pure BFO,11.2,0.0028,1,105,120,5.45,0,without Anion,10,5.79,42.1
pure BFO,11.2,0.0028,1,105,150,5.45,0,without Anion,10,5.31,46.9
pure BFO,11.2,0.0028,1,105,180,5.45,0,without Anion,10,4.71,52.9
pure BFO,11.2,0.0028,1,105,210,5.45,0,without Anion,10,3.94,60.6
pure BFO,11.2,0.0028,1,105,240,5.45,0,without Anion,10,3.19,68.1
pure BFO,11.2,0.0028,1,105,270,5.45,0,without Anion,10,2.79,72.1
0.5 wt% Pd-BFO,13.4,0.0033,1,105,0,5.45,0,without Anion,10,10,0
0.5 wt% Pd-BFO,13.4,0.0033,1,105,30,5.45,0,without Anion,10,8.55,14.5
0.5 wt% Pd-BFO,13.4,0.0033,1,105,60,5.45,0,without Anion,10,7.25,27.5
0.5 wt% Pd-BFO,13.4,0.0033,1,105,90,5.45,0,without Anion,10,6.01,39.9
0.5 wt% Pd-BFO,13.4,0.0033,1,105,120,5.45,0,without Anion,10,5.39,46.1
0.5 wt% Pd-BFO,13.4,0.0033,1,105,150,5.45,0,without Anion,10,4.77,52.3
0.5 wt% Pd-BFO,13.4,0.0033,1,105,180,5.45,0,without Anion,10,4.06,59.4
0.5 wt% Pd-BFO,13.4,0.0033,1,105,210,5.45,0,without Anion,10,3.26,67.4
0.5 wt% Pd-BFO,13.4,0.0033,1,105,240,5.45,0,without Anion,10,2.69,73.1
0.5 wt% Pd-BFO,13.4,0.0033,1,105,270,5.45,0,without Anion,10,2.04,79.6
0.5 wt% Pd-BFO,13.4,0.0033,1,105,0,5.45,0,without Anion,10,10,0
0.5 wt% Pd-BFO,13.4,0.0033,1,105,30,5.45,0,without Anion,10,9.03,9.7
0.5 wt% Pd-BFO,13.4,0.0033,1,105,60,5.45,0,without Anion,10,7.21,27.9
0.5 wt% Pd-BFO,13.4,0.0033,1,105,90,5.45,0,without Anion,10,5.97,40.3
0.5 wt% Pd-BFO,13.4,0.0033,1,105,120,5.45,0,without Anion,10,5.34,46.6
0.5 wt% Pd-BFO,13.4,0.0033,1,105,150,5.45,0,without Anion,10,4.72,52.8
0.5 wt% Pd-BFO,13.4,0.0033,1,105,180,5.45,0,without Anion,10,4.02,59.8
0.5 wt% Pd-BFO,13.4,0.0033,1,105,210,5.45,0,without Anion,10,3.21,67.9
0.5 wt% Pd-BFO,13.4,0.0033,1,105,240,5.45,0,without Anion,10,2.63,73.7
0.5 wt% Pd-BFO,13.4,0.0033,1,105,270,5.45,0,without Anion,10,1.98,80.2
0.5 wt% Pd-BFO,13.4,0.0033,1,105,0,5.45,0,without Anion,10,10,0
0.5 wt% Pd-BFO,13.4,0.0033,1,105,30,5.45,0,without Anion,10,8.77,12.3
0.5 wt% Pd-BFO,13.4,0.0033,1,105,60,5.45,0,without Anion,10,7.28,27.2
0.5 wt% Pd-BFO,13.4,0.0033,1,105,90,5.45,0,without Anion,10,5.94,40.6
0.5 wt% Pd-BFO,13.4,0.0033,1,105,120,5.45,0,without Anion,10,5.29,47.1
0.5 wt% Pd-BFO,13.4,0.0033,1,105,150,5.45,0,without Anion,10,4.69,53.1
0.5 wt% Pd-BFO,13.4,0.0033,1,105,180,5.45,0,without Anion,10,3.97,60.3
0.5 wt% Pd-BFO,13.4,0.0033,1,105,210,5.45,0,without Anion,10,3.16,68.4
0.5 wt% Pd-BFO,13.4,0.0033,1,105,240,5.45,0,without Anion,10,2.55,74.5
0.5 wt% Pd-BFO,13.4,0.0033,1,105,270,5.45,0,without Anion,10,1.93,80.7
1 wt% Pd-BFO,16.7,0.0037,1,105,0,5.45,0,without Anion,10,10,0
1 wt% Pd-BFO,16.7,0.0037,1,105,30,5.45,0,without Anion,10,9.01,9.9
1 wt% Pd-BFO,16.7,0.0037,1,105,60,5.45,0,without Anion,10,7.64,23.6
1 wt% Pd-BFO,16.7,0.0037,1,105,90,5.45,0,without Anion,10,5.97,40.3
1 wt% Pd-BFO,16.7,0.0037,1,105,120,5.45,0,without Anion,10,5.06,49.4
1 wt% Pd-BFO,16.7,0.0037,1,105,150,5.45,0,without Anion,10,4.35,56.5
1 wt% Pd-BFO,16.7,0.0037,1,105,180,5.45,0,without Anion,10,3.44,65.6
1 wt% Pd-BFO,16.7,0.0037,1,105,210,5.45,0,without Anion,10,2.52,74.8
1 wt% Pd-BFO,16.7,0.0037,1,105,240,5.45,0,without Anion,10,1.99,80.1
1 wt% Pd-BFO,16.7,0.0037,1,105,270,5.45,0,without Anion,10,1.42,85.8
1 wt% Pd-BFO,16.7,0.0037,1,105,0,5.45,0,without Anion,10,10,0
1 wt% Pd-BFO,16.7,0.0037,1,105,30,5.45,0,without Anion,10,8.93,10.7
1 wt% Pd-BFO,16.7,0.0037,1,105,60,5.45,0,without Anion,10,7.69,23.1
1 wt% Pd-BFO,16.7,0.0037,1,105,90,5.45,0,without Anion,10,6.03,39.7
1 wt% Pd-BFO,16.7,0.0037,1,105,120,5.45,0,without Anion,10,5.13,48.7
1 wt% Pd-BFO,16.7,0.0037,1,105,150,5.45,0,without Anion,10,4.41,55.9
1 wt% Pd-BFO,16.7,0.0037,1,105,180,5.45,0,without Anion,10,3.5,65
1 wt% Pd-BFO,16.7,0.0037,1,105,210,5.45,0,without Anion,10,2.59,74.1
1 wt% Pd-BFO,16.7,0.0037,1,105,240,5.45,0,without Anion,10,2.04,79.6
1 wt% Pd-BFO,16.7,0.0037,1,105,270,5.45,0,without Anion,10,1.51,84.9
1 wt% Pd-BFO,16.7,0.0037,1,105,0,5.45,0,without Anion,10,10,0
1 wt% Pd-BFO,16.7,0.0037,1,105,30,5.45,0,without Anion,10,8.8,12
1 wt% Pd-BFO,16.7,0.0037,1,105,60,5.45,0,without Anion,10,7.67,23.3
1 wt% Pd-BFO,16.7,0.0037,1,105,90,5.45,0,without Anion,10,6,40
1 wt% Pd-BFO,16.7,0.0037,1,105,120,5.45,0,without Anion,10,5.02,49.8
1 wt% Pd-BFO,16.7,0.0037,1,105,150,5.45,0,without Anion,10,4.37,56.3
1 wt% Pd-BFO,16.7,0.0037,1,105,180,5.45,0,without Anion,10,3.4,66
1 wt% Pd-BFO,16.7,0.0037,1,105,210,5.45,0,without Anion,10,2.55,74.5
1 wt% Pd-BFO,16.7,0.0037,1,105,240,5.45,0,without Anion,10,2.01,79.9
1 wt% Pd-BFO,16.7,0.0037,1,105,270,5.45,0,without Anion,10,1.47,85.3
2 wt% Pd-BFO,22.9,0.0046,1,105,0,5.45,0,without Anion,10,10,0
2 wt% Pd-BFO,22.9,0.0046,1,105,30,5.45,0,without Anion,10,8.34,16.6
2 wt% Pd-BFO,22.9,0.0046,1,105,60,5.45,0,without Anion,10,6.23,37.7
2 wt% Pd-BFO,22.9,0.0046,1,105,90,5.45,0,without Anion,10,4.62,53.8
2 wt% Pd-BFO,22.9,0.0046,1,105,120,5.45,0,without Anion,10,3.83,61.7
2 wt% Pd-BFO,22.9,0.0046,1,105,150,5.45,0,without Anion,10,2.92,70.8
2 wt% Pd-BFO,22.9,0.0046,1,105,180,5.45,0,without Anion,10,2.13,78.7
2 wt% Pd-BFO,22.9,0.0046,1,105,210,5.45,0,without Anion,10,1.67,83.3
2 wt% Pd-BFO,22.9,0.0046,1,105,240,5.45,0,without Anion,10,1.04,89.6
2 wt% Pd-BFO,22.9,0.0046,1,105,270,5.45,0,without Anion,10,0.44,95.6
2 wt% Pd-BFO,22.9,0.0046,1,105,0,5.45,0,without Anion,10,10,0
2 wt% Pd-BFO,22.9,0.0046,1,105,30,5.45,0,without Anion,10,8.27,17.3
2 wt% Pd-BFO,22.9,0.0046,1,105,60,5.45,0,without Anion,10,6.18,38.2
2 wt% Pd-BFO,22.9,0.0046,1,105,90,5.45,0,without Anion,10,4.56,54.4
2 wt% Pd-BFO,22.9,0.0046,1,105,120,5.45,0,without Anion,10,3.77,62.3
2 wt% Pd-BFO,22.9,0.0046,1,105,150,5.45,0,without Anion,10,2.88,71.2
2 wt% Pd-BFO,22.9,0.0046,1,105,180,5.45,0,without Anion,10,2.07,79.3
2 wt% Pd-BFO,22.9,0.0046,1,105,210,5.45,0,without Anion,10,1.61,83.9
2 wt% Pd-BFO,22.9,0.0046,1,105,240,5.45,0,without Anion,10,0.98,90.2
2 wt% Pd-BFO,22.9,0.0046,1,105,270,5.45,0,without Anion,10,0.37,96.3
2 wt% Pd-BFO,22.9,0.0046,1,105,0,5.45,0,without Anion,10,10,0
2 wt% Pd-BFO,22.9,0.0046,1,105,30,5.45,0,without Anion,10,8.3,17
2 wt% Pd-BFO,22.9,0.0046,1,105,60,5.45,0,without Anion,10,6.2,38
2 wt% Pd-BFO,22.9,0.0046,1,105,90,5.45,0,without Anion,10,4.52,54.8
2 wt% Pd-BFO,22.9,0.0046,1,105,120,5.45,0,without Anion,10,3.8,62
2 wt% Pd-BFO,22.9,0.0046,1,105,150,5.45,0,without Anion,10,2.85,71.5
2 wt% Pd-BFO,22.9,0.0046,1,105,180,5.45,0,without Anion,10,2.09,79.1
2 wt% Pd-BFO,22.9,0.0046,1,105,210,5.45,0,without Anion,10,1.65,83.5
2 wt% Pd-BFO,22.9,0.0046,1,105,240,5.45,0,without Anion,10,1.02,89.8
2 wt% Pd-BFO,22.9,0.0046,1,105,270,5.45,0,without Anion,10,0.35,96.5
3 wt% Pd-BFO,19.5,0.0042,1,105,0,5.45,0,without Anion,10,10,0
3 wt% Pd-BFO,19.5,0.0042,1,105,30,5.45,0,without Anion,10,8.94,10.6
3 wt% Pd-BFO,19.5,0.0042,1,105,60,5.45,0,without Anion,10,7.44,25.6
3 wt% Pd-BFO,19.5,0.0042,1,105,90,5.45,0,without Anion,10,5.77,42.3
3 wt% Pd-BFO,19.5,0.0042,1,105,120,5.45,0,without Anion,10,4.82,51.8
3 wt% Pd-BFO,19.5,0.0042,1,105,150,5.45,0,without Anion,10,3.63,63.7
3 wt% Pd-BFO,19.5,0.0042,1,105,180,5.45,0,without Anion,10,2.71,72.9
3 wt% Pd-BFO,19.5,0.0042,1,105,210,5.45,0,without Anion,10,2.01,79.9
3 wt% Pd-BFO,19.5,0.0042,1,105,240,5.45,0,without Anion,10,1.62,83.8
3 wt% Pd-BFO,19.5,0.0042,1,105,270,5.45,0,without Anion,10,1.02,89.8
3 wt% Pd-BFO,19.5,0.0042,1,105,0,5.45,0,without Anion,10,10,0
3 wt% Pd-BFO,19.5,0.0042,1,105,30,5.45,0,without Anion,10,8.89,11.1
3 wt% Pd-BFO,19.5,0.0042,1,105,60,5.45,0,without Anion,10,7.36,26.4
3 wt% Pd-BFO,19.5,0.0042,1,105,90,5.45,0,without Anion,10,5.71,42.9
3 wt% Pd-BFO,19.5,0.0042,1,105,120,5.45,0,without Anion,10,4.74,52.6
3 wt% Pd-BFO,19.5,0.0042,1,105,150,5.45,0,without Anion,10,3.58,64.2
3 wt% Pd-BFO,19.5,0.0042,1,105,180,5.45,0,without Anion,10,2.66,73.4
3 wt% Pd-BFO,19.5,0.0042,1,105,210,5.45,0,without Anion,10,1.97,80.3
3 wt% Pd-BFO,19.5,0.0042,1,105,240,5.45,0,without Anion,10,1.58,84.2
3 wt% Pd-BFO,19.5,0.0042,1,105,270,5.45,0,without Anion,10,0.97,90.3
3 wt% Pd-BFO,19.5,0.0042,1,105,0,5.45,0,without Anion,10,10,0
3 wt% Pd-BFO,19.5,0.0042,1,105,30,5.45,0,without Anion,10,8.9,11
3 wt% Pd-BFO,19.5,0.0042,1,105,60,5.45,0,without Anion,10,7.4,26
3 wt% Pd-BFO,19.5,0.0042,1,105,90,5.45,0,without Anion,10,5.75,42.5
3 wt% Pd-BFO,19.5,0.0042,1,105,120,5.45,0,without Anion,10,4.77,52.3
3 wt% Pd-BFO,19.5,0.0042,1,105,150,5.45,0,without Anion,10,3.61,63.9
3 wt% Pd-BFO,19.5,0.0042,1,105,180,5.45,0,without Anion,10,2.68,73.2
3 wt% Pd-BFO,19.5,0.0042,1,105,210,5.45,0,without Anion,10,1.99,80.1
3 wt% Pd-BFO,19.5,0.0042,1,105,240,5.45,0,without Anion,10,1.6,84
3 wt% Pd-BFO,19.5,0.0042,1,105,270,5.45,0,without Anion,10,0.99,90.1
commercial TiO2,45,0.0051,1,105,0,5.45,0,without Anion,10,10,0
commercial TiO2,45,0.0051,1,105,30,5.45,0,without Anion,10,8.9,11
commercial TiO2,45,0.0051,1,105,60,5.45,0,without Anion,10,7.54,24.6
commercial TiO2,45,0.0051,1,105,90,5.45,0,without Anion,10,6.49,35.1
commercial TiO2,45,0.0051,1,105,120,5.45,0,without Anion,10,5.51,44.9
commercial TiO2,45,0.0051,1,105,150,5.45,0,without Anion,10,4.47,55.3
commercial TiO2,45,0.0051,1,105,180,5.45,0,without Anion,10,3.69,63.1
commercial TiO2,45,0.0051,1,105,210,5.45,0,without Anion,10,3.04,69.6
commercial TiO2,45,0.0051,1,105,240,5.45,0,without Anion,10,2.21,77.9
commercial TiO2,45,0.0051,1,105,270,5.45,0,without Anion,10,1.67,83.3
commercial TiO2,45,0.0051,1,105,0,5.45,0,without Anion,10,10,0
commercial TiO2,45,0.0051,1,105,30,5.45,0,without Anion,10,8.97,10.3
commercial TiO2,45,0.0051,1,105,60,5.45,0,without Anion,10,7.62,23.8
commercial TiO2,45,0.0051,1,105,90,5.45,0,without Anion,10,6.57,34.3
commercial TiO2,45,0.0051,1,105,120,5.45,0,without Anion,10,5.58,44.2
commercial TiO2,45,0.0051,1,105,150,5.45,0,without Anion,10,4.54,54.6
commercial TiO2,45,0.0051,1,105,180,5.45,0,without Anion,10,3.75,62.5
commercial TiO2,45,0.0051,1,105,210,5.45,0,without Anion,10,3.08,69.2
commercial TiO2,45,0.0051,1,105,240,5.45,0,without Anion,10,2.28,77.2
commercial TiO2,45,0.0051,1,105,270,5.45,0,without Anion,10,1.76,82.4
commercial TiO2,45,0.0051,1,105,0,5.45,0,without Anion,10,10,0
commercial TiO2,45,0.0051,1,105,30,5.45,0,without Anion,10,9,10
commercial TiO2,45,0.0051,1,105,60,5.45,0,without Anion,10,7.64,23.6
commercial TiO2,45,0.0051,1,105,90,5.45,0,without Anion,10,6.52,34.8
commercial TiO2,45,0.0051,1,105,120,5.45,0,without Anion,10,5.54,44.6
commercial TiO2,45,0.0051,1,105,150,5.45,0,without Anion,10,4.5,55
commercial TiO2,45,0.0051,1,105,180,5.45,0,without Anion,10,3.74,62.6
commercial TiO2,45,0.0051,1,105,210,5.45,0,without Anion,10,3.12,68.8
commercial TiO2,45,0.0051,1,105,240,5.45,0,without Anion,10,2.24,77.6
commercial TiO2,45,0.0051,1,105,270,5.45,0,without Anion,10,1.72,82.8
1 wt% Ag-BFO,11.9,0.0028,1,105,0,5.45,0,without Anion,10,10,0
1 wt% Ag-BFO,11.9,0.0028,1,105,30,5.45,0,without Anion,10,8.77,12.3
1 wt% Ag-BFO,11.9,0.0028,1,105,60,5.45,0,without Anion,10,7.49,25.1
1 wt% Ag-BFO,11.9,0.0028,1,105,90,5.45,0,without Anion,10,6.51,34.9
1 wt% Ag-BFO,11.9,0.0028,1,105,120,5.45,0,without Anion,10,5.62,43.8
1 wt% Ag-BFO,11.9,0.0028,1,105,150,5.45,0,without Anion,10,5.18,48.2
1 wt% Ag-BFO,11.9,0.0028,1,105,180,5.45,0,without Anion,10,4.59,54.1
1 wt% Ag-BFO,11.9,0.0028,1,105,210,5.45,0,without Anion,10,3.79,62.1
1 wt% Ag-BFO,11.9,0.0028,1,105,240,5.45,0,without Anion,10,3.1,69
1 wt% Ag-BFO,11.9,0.0028,1,105,270,5.45,0,without Anion,10,2.58,74.2
1 wt% Ag-BFO,11.9,0.0028,1,105,0,5.45,0,without Anion,10,10,0
1 wt% Ag-BFO,11.9,0.0028,1,105,30,5.45,0,without Anion,10,8.73,12.7
1 wt% Ag-BFO,11.9,0.0028,1,105,60,5.45,0,without Anion,10,7.45,25.5
1 wt% Ag-BFO,11.9,0.0028,1,105,90,5.45,0,without Anion,10,6.47,35.3
1 wt% Ag-BFO,11.9,0.0028,1,105,120,5.45,0,without Anion,10,5.56,44.4
1 wt% Ag-BFO,11.9,0.0028,1,105,150,5.45,0,without Anion,10,5.13,48.7
1 wt% Ag-BFO,11.9,0.0028,1,105,180,5.45,0,without Anion,10,4.55,54.5
1 wt% Ag-BFO,11.9,0.0028,1,105,210,5.45,0,without Anion,10,3.75,62.5
1 wt% Ag-BFO,11.9,0.0028,1,105,240,5.45,0,without Anion,10,3.06,69.4
1 wt% Ag-BFO,11.9,0.0028,1,105,270,5.45,0,without Anion,10,2.53,74.7
1 wt% Ag-BFO,11.9,0.0028,1,105,0,5.45,0,without Anion,10,10,0
1 wt% Ag-BFO,11.9,0.0028,1,105,30,5.45,0,without Anion,10,8.75,12.5
1 wt% Ag-BFO,11.9,0.0028,1,105,60,5.45,0,without Anion,10,7.43,25.7
1 wt% Ag-BFO,11.9,0.0028,1,105,90,5.45,0,without Anion,10,6.45,35.5
1 wt% Ag-BFO,11.9,0.0028,1,105,120,5.45,0,without Anion,10,5.54,44.6
1 wt% Ag-BFO,11.9,0.0028,1,105,150,5.45,0,without Anion,10,5.15,48.5
1 wt% Ag-BFO,11.9,0.0028,1,105,180,5.45,0,without Anion,10,4.51,54.9
1 wt% Ag-BFO,11.9,0.0028,1,105,210,5.45,0,without Anion,10,3.72,62.8
1 wt% Ag-BFO,11.9,0.0028,1,105,240,5.45,0,without Anion,10,3.08,69.2
1 wt% Ag-BFO,11.9,0.0028,1,105,270,5.45,0,without Anion,10,2.55,74.5
2 wt% Ag-BFO,14.6,0.0032,1,105,0,5.45,0,without Anion,10,10,0
2 wt% Ag-BFO,14.6,0.0032,1,105,30,5.45,0,without Anion,10,8.64,13.6
2 wt% Ag-BFO,14.6,0.0032,1,105,60,5.45,0,without Anion,10,7.38,26.2
2 wt% Ag-BFO,14.6,0.0032,1,105,90,5.45,0,without Anion,10,6.29,37.1
2 wt% Ag-BFO,14.6,0.0032,1,105,120,5.45,0,without Anion,10,5.48,45.2
2 wt% Ag-BFO,14.6,0.0032,1,105,150,5.45,0,without Anion,10,4.95,50.5
2 wt% Ag-BFO,14.6,0.0032,1,105,180,5.45,0,without Anion,10,4.34,56.6
2 wt% Ag-BFO,14.6,0.0032,1,105,210,5.45,0,without Anion,10,3.59,64.1
2 wt% Ag-BFO,14.6,0.0032,1,105,240,5.45,0,without Anion,10,2.83,71.7
2 wt% Ag-BFO,14.6,0.0032,1,105,270,5.45,0,without Anion,10,2.07,79.3
2 wt% Ag-BFO,14.6,0.0032,1,105,0,5.45,0,without Anion,10,10,0
2 wt% Ag-BFO,14.6,0.0032,1,105,30,5.45,0,without Anion,10,8.57,14.3
2 wt% Ag-BFO,14.6,0.0032,1,105,60,5.45,0,without Anion,10,7.32,26.8
2 wt% Ag-BFO,14.6,0.0032,1,105,90,5.45,0,without Anion,10,6.23,37.7
2 wt% Ag-BFO,14.6,0.0032,1,105,120,5.45,0,without Anion,10,5.45,45.5
2 wt% Ag-BFO,14.6,0.0032,1,105,150,5.45,0,without Anion,10,4.9,51
2 wt% Ag-BFO,14.6,0.0032,1,105,180,5.45,0,without Anion,10,4.16,58.4
2 wt% Ag-BFO,14.6,0.0032,1,105,210,5.45,0,without Anion,10,3.48,65.2
2 wt% Ag-BFO,14.6,0.0032,1,105,240,5.45,0,without Anion,10,2.76,72.4
2 wt% Ag-BFO,14.6,0.0032,1,105,270,5.45,0,without Anion,10,1.99,80.1
2 wt% Ag-BFO,14.6,0.0032,1,105,0,5.45,0,without Anion,10,10,0
2 wt% Ag-BFO,14.6,0.0032,1,105,30,5.45,0,without Anion,10,8.69,13.1
2 wt% Ag-BFO,14.6,0.0032,1,105,60,5.45,0,without Anion,10,7.35,26.5
2 wt% Ag-BFO,14.6,0.0032,1,105,90,5.45,0,without Anion,10,6.33,36.7
2 wt% Ag-BFO,14.6,0.0032,1,105,120,5.45,0,without Anion,10,5.52,44.8
2 wt% Ag-BFO,14.6,0.0032,1,105,150,5.45,0,without Anion,10,5.08,49.2
2 wt% Ag-BFO,14.6,0.0032,1,105,180,5.45,0,without Anion,10,4.39,56.1
2 wt% Ag-BFO,14.6,0.0032,1,105,210,5.45,0,without Anion,10,3.63,63.7
2 wt% Ag-BFO,14.6,0.0032,1,105,240,5.45,0,without Anion,10,2.88,71.2
2 wt% Ag-BFO,14.6,0.0032,1,105,270,5.45,0,without Anion,10,2.12,78.8
3 wt% Ag-BFO,17.8,0.0039,1,105,0,5.45,0,without Anion,10,10,0
3 wt% Ag-BFO,17.8,0.0039,1,105,30,5.45,0,without Anion,10,8.61,13.9
3 wt% Ag-BFO,17.8,0.0039,1,105,60,5.45,0,without Anion,10,7.19,28.1
3 wt% Ag-BFO,17.8,0.0039,1,105,90,5.45,0,without Anion,10,6.22,37.8
3 wt% Ag-BFO,17.8,0.0039,1,105,120,5.45,0,without Anion,10,5.4,46
3 wt% Ag-BFO,17.8,0.0039,1,105,150,5.45,0,without Anion,10,4.61,53.9
3 wt% Ag-BFO,17.8,0.0039,1,105,180,5.45,0,without Anion,10,3.53,64.7
3 wt% Ag-BFO,17.8,0.0039,1,105,210,5.45,0,without Anion,10,2.7,73
3 wt% Ag-BFO,17.8,0.0039,1,105,240,5.45,0,without Anion,10,2.01,79.9
3 wt% Ag-BFO,17.8,0.0039,1,105,270,5.45,0,without Anion,10,1.38,86.2
3 wt% Ag-BFO,17.8,0.0039,1,105,0,5.45,0,without Anion,10,10,0
3 wt% Ag-BFO,17.8,0.0039,1,105,30,5.45,0,without Anion,10,8.57,14.3
3 wt% Ag-BFO,17.8,0.0039,1,105,60,5.45,0,without Anion,10,7.15,28.5
3 wt% Ag-BFO,17.8,0.0039,1,105,90,5.45,0,without Anion,10,6.17,38.3
3 wt% Ag-BFO,17.8,0.0039,1,105,120,5.45,0,without Anion,10,5.33,46.7
3 wt% Ag-BFO,17.8,0.0039,1,105,150,5.45,0,without Anion,10,4.69,53.1
3 wt% Ag-BFO,17.8,0.0039,1,105,180,5.45,0,without Anion,10,3.59,64.1
3 wt% Ag-BFO,17.8,0.0039,1,105,210,5.45,0,without Anion,10,2.75,72.5
3 wt% Ag-BFO,17.8,0.0039,1,105,240,5.45,0,without Anion,10,2.09,79.1
3 wt% Ag-BFO,17.8,0.0039,1,105,270,5.45,0,without Anion,10,1.45,85.5
3 wt% Ag-BFO,17.8,0.0039,1,105,0,5.45,0,without Anion,10,10,0
3 wt% Ag-BFO,17.8,0.0039,1,105,30,5.45,0,without Anion,10,8.6,14
3 wt% Ag-BFO,17.8,0.0039,1,105,60,5.45,0,without Anion,10,7.17,28.3
3 wt% Ag-BFO,17.8,0.0039,1,105,90,5.45,0,without Anion,10,6.2,38
3 wt% Ag-BFO,17.8,0.0039,1,105,120,5.45,0,without Anion,10,5.38,46.2
3 wt% Ag-BFO,17.8,0.0039,1,105,150,5.45,0,without Anion,10,6.5,35
3 wt% Ag-BFO,17.8,0.0039,1,105,180,5.45,0,without Anion,10,3.57,64.3
3 wt% Ag-BFO,17.8,0.0039,1,105,210,5.45,0,without Anion,10,2.73,72.7
3 wt% Ag-BFO,17.8,0.0039,1,105,240,5.45,0,without Anion,10,2.04,79.6
3 wt% Ag-BFO,17.8,0.0039,1,105,270,5.45,0,without Anion,10,1.42,85.8
4 wt% Ag-BFO,15.1,0.0033,1,105,0,5.45,0,without Anion,10,10,0
4 wt% Ag-BFO,15.1,0.0033,1,105,30,5.45,0,without Anion,10,8.67,13.3
4 wt% Ag-BFO,15.1,0.0033,1,105,60,5.45,0,without Anion,10,8.3,17
4 wt% Ag-BFO,15.1,0.0033,1,105,90,5.45,0,without Anion,10,7.77,22.3
4 wt% Ag-BFO,15.1,0.0033,1,105,120,5.45,0,without Anion,10,7.08,29.2
4 wt% Ag-BFO,15.1,0.0033,1,105,150,5.45,0,without Anion,10,6.16,38.4
4 wt% Ag-BFO,15.1,0.0033,1,105,180,5.45,0,without Anion,10,5.23,47.7
4 wt% Ag-BFO,15.1,0.0033,1,105,210,5.45,0,without Anion,10,4.33,56.7
4 wt% Ag-BFO,15.1,0.0033,1,105,240,5.45,0,without Anion,10,3.53,64.7
4 wt% Ag-BFO,15.1,0.0033,1,105,270,5.45,0,without Anion,10,2.71,72.9
4 wt% Ag-BFO,15.1,0.0033,1,105,0,5.45,0,without Anion,10,10,0
4 wt% Ag-BFO,15.1,0.0033,1,105,30,5.45,0,without Anion,10,8.72,12.8
4 wt% Ag-BFO,15.1,0.0033,1,105,60,5.45,0,without Anion,10,8.34,16.6
4 wt% Ag-BFO,15.1,0.0033,1,105,90,5.45,0,without Anion,10,7.81,21.9
4 wt% Ag-BFO,15.1,0.0033,1,105,120,5.45,0,without Anion,10,7.13,28.7
4 wt% Ag-BFO,15.1,0.0033,1,105,150,5.45,0,without Anion,10,6.21,37.9
4 wt% Ag-BFO,15.1,0.0033,1,105,180,5.45,0,without Anion,10,5.29,47.1
4 wt% Ag-BFO,15.1,0.0033,1,105,210,5.45,0,without Anion,10,4.4,56
4 wt% Ag-BFO,15.1,0.0033,1,105,240,5.45,0,without Anion,10,3.58,64.2
4 wt% Ag-BFO,15.1,0.0033,1,105,270,5.45,0,without Anion,10,2.76,72.4
4 wt% Ag-BFO,15.1,0.0033,1,105,0,5.45,0,without Anion,10,10,0
4 wt% Ag-BFO,15.1,0.0033,1,105,30,5.45,0,without Anion,10,8.76,12.4
4 wt% Ag-BFO,15.1,0.0033,1,105,60,5.45,0,without Anion,10,8.39,16.1
4 wt% Ag-BFO,15.1,0.0033,1,105,90,5.45,0,without Anion,10,7.85,21.5
4 wt% Ag-BFO,15.1,0.0033,1,105,120,5.45,0,without Anion,10,7.18,28.2
4 wt% Ag-BFO,15.1,0.0033,1,105,150,5.45,0,without Anion,10,6.26,37.4
4 wt% Ag-BFO,15.1,0.0033,1,105,180,5.45,0,without Anion,10,5.36,46.4
4 wt% Ag-BFO,15.1,0.0033,1,105,210,5.45,0,without Anion,10,4.28,57.2
4 wt% Ag-BFO,15.1,0.0033,1,105,240,5.45,0,without Anion,10,3.48,65.2
4 wt% Ag-BFO,15.1,0.0033,1,105,270,5.45,0,without Anion,10,2.66,73.4
0.25 wt% Pt-BFO,13.5,0.003,1,105,0,5.45,0,without Anion,10,10,0
0.25 wt% Pt-BFO,13.5,0.003,1,105,30,5.45,0,without Anion,10,8.79,12.1
0.25 wt% Pt-BFO,13.5,0.003,1,105,60,5.45,0,without Anion,10,7.82,21.8
0.25 wt% Pt-BFO,13.5,0.003,1,105,90,5.45,0,without Anion,10,6.75,32.5
0.25 wt% Pt-BFO,13.5,0.003,1,105,120,5.45,0,without Anion,10,5.88,41.2
0.25 wt% Pt-BFO,13.5,0.003,1,105,150,5.45,0,without Anion,10,4.93,50.7
0.25 wt% Pt-BFO,13.5,0.003,1,105,180,5.45,0,without Anion,10,4.01,59.9
0.25 wt% Pt-BFO,13.5,0.003,1,105,210,5.45,0,without Anion,10,3.11,68.9
0.25 wt% Pt-BFO,13.5,0.003,1,105,240,5.45,0,without Anion,10,2.23,77.7
0.25 wt% Pt-BFO,13.5,0.003,1,105,270,5.45,0,without Anion,10,1.32,86.8
0.25 wt% Pt-BFO,13.5,0.003,1,105,0,5.45,0,without Anion,10,10,0
0.25 wt% Pt-BFO,13.5,0.003,1,105,30,5.45,0,without Anion,10,8.72,12.8
0.25 wt% Pt-BFO,13.5,0.003,1,105,60,5.45,0,without Anion,10,7.74,22.6
0.25 wt% Pt-BFO,13.5,0.003,1,105,90,5.45,0,without Anion,10,6.72,32.8
0.25 wt% Pt-BFO,13.5,0.003,1,105,120,5.45,0,without Anion,10,5.91,40.9
0.25 wt% Pt-BFO,13.5,0.003,1,105,150,5.45,0,without Anion,10,4.97,50.3
0.25 wt% Pt-BFO,13.5,0.003,1,105,180,5.45,0,without Anion,10,4.08,59.2
0.25 wt% Pt-BFO,13.5,0.003,1,105,210,5.45,0,without Anion,10,3.17,68.3
0.25 wt% Pt-BFO,13.5,0.003,1,105,240,5.45,0,without Anion,10,2.29,77.1
0.25 wt% Pt-BFO,13.5,0.003,1,105,270,5.45,0,without Anion,10,1.36,86.4
0.25 wt% Pt-BFO,13.5,0.003,1,105,0,5.45,0,without Anion,10,10,0
0.25 wt% Pt-BFO,13.5,0.003,1,105,30,5.45,0,without Anion,10,8.75,12.5
0.25 wt% Pt-BFO,13.5,0.003,1,105,60,5.45,0,without Anion,10,7.76,22.4
0.25 wt% Pt-BFO,13.5,0.003,1,105,90,5.45,0,without Anion,10,6.7,33
0.25 wt% Pt-BFO,13.5,0.003,1,105,120,5.45,0,without Anion,10,5.84,41.6
0.25 wt% Pt-BFO,13.5,0.003,1,105,150,5.45,0,without Anion,10,4.9,51
0.25 wt% Pt-BFO,13.5,0.003,1,105,180,5.45,0,without Anion,10,4.04,59.6
0.25 wt% Pt-BFO,13.5,0.003,1,105,210,5.45,0,without Anion,10,3.07,69.3
0.25 wt% Pt-BFO,13.5,0.003,1,105,240,5.45,0,without Anion,10,2.2,78
0.25 wt% Pt-BFO,13.5,0.003,1,105,270,5.45,0,without Anion,10,1.28,87.2
0.5 wt% Pt-BFO,19.5,0.0039,1,105,0,5.45,0,without Anion,10,10,0
0.5 wt% Pt-BFO,19.5,0.0039,1,105,30,5.45,0,without Anion,10,8.87,11.3
0.5 wt% Pt-BFO,19.5,0.0039,1,105,60,5.45,0,without Anion,10,7.32,26.8
0.5 wt% Pt-BFO,19.5,0.0039,1,105,90,5.45,0,without Anion,10,5.88,41.2
0.5 wt% Pt-BFO,19.5,0.0039,1,105,120,5.45,0,without Anion,10,4.67,53.3
0.5 wt% Pt-BFO,19.5,0.0039,1,105,150,5.45,0,without Anion,10,3.55,64.5
0.5 wt% Pt-BFO,19.5,0.0039,1,105,180,5.45,0,without Anion,10,2.68,73.2
0.5 wt% Pt-BFO,19.5,0.0039,1,105,210,5.45,0,without Anion,10,1.82,81.8
0.5 wt% Pt-BFO,19.5,0.0039,1,105,240,5.45,0,without Anion,10,1.11,88.9
0.5 wt% Pt-BFO,19.5,0.0039,1,105,270,5.45,0,without Anion,10,0.55,94.5
0.5 wt% Pt-BFO,19.5,0.0039,1,105,0,5.45,0,without Anion,10,10,0
0.5 wt% Pt-BFO,19.5,0.0039,1,105,30,5.45,0,without Anion,10,8.81,11.9
0.5 wt% Pt-BFO,19.5,0.0039,1,105,60,5.45,0,without Anion,10,7.36,26.4
0.5 wt% Pt-BFO,19.5,0.0039,1,105,90,5.45,0,without Anion,10,5.92,40.8
0.5 wt% Pt-BFO,19.5,0.0039,1,105,120,5.45,0,without Anion,10,4.71,52.9
0.5 wt% Pt-BFO,19.5,0.0039,1,105,150,5.45,0,without Anion,10,3.6,64
0.5 wt% Pt-BFO,19.5,0.0039,1,105,180,5.45,0,without Anion,10,2.7,73
0.5 wt% Pt-BFO,19.5,0.0039,1,105,210,5.45,0,without Anion,10,1.85,81.5
0.5 wt% Pt-BFO,19.5,0.0039,1,105,240,5.45,0,without Anion,10,1.15,88.5
0.5 wt% Pt-BFO,19.5,0.0039,1,105,270,5.45,0,without Anion,10,0.62,93.8
0.5 wt% Pt-BFO,19.5,0.0039,1,105,0,5.45,0,without Anion,10,10,0
0.5 wt% Pt-BFO,19.5,0.0039,1,105,30,5.45,0,without Anion,10,8.79,12.1
0.5 wt% Pt-BFO,19.5,0.0039,1,105,60,5.45,0,without Anion,10,7.28,27.2
0.5 wt% Pt-BFO,19.5,0.0039,1,105,90,5.45,0,without Anion,10,5.82,41.8
0.5 wt% Pt-BFO,19.5,0.0039,1,105,120,5.45,0,without Anion,10,4.6,54
0.5 wt% Pt-BFO,19.5,0.0039,1,105,150,5.45,0,without Anion,10,3.5,65
0.5 wt% Pt-BFO,19.5,0.0039,1,105,180,5.45,0,without Anion,10,2.62,73.8
0.5 wt% Pt-BFO,19.5,0.0039,1,105,210,5.45,0,without Anion,10,1.79,82.1
0.5 wt% Pt-BFO,19.5,0.0039,1,105,240,5.45,0,without Anion,10,1.04,89.6
0.5 wt% Pt-BFO,19.5,0.0039,1,105,270,5.45,0,without Anion,10,0.66,93.4
1 wt% Pt-BFO,17.8,0.0035,1,105,0,5.45,0,without Anion,10,10,0
1 wt% Pt-BFO,17.8,0.0035,1,105,30,5.45,0,without Anion,10,8.94,10.6
1 wt% Pt-BFO,17.8,0.0035,1,105,60,5.45,0,without Anion,10,7.49,25.1
1 wt% Pt-BFO,17.8,0.0035,1,105,90,5.45,0,without Anion,10,6.52,34.8
1 wt% Pt-BFO,17.8,0.0035,1,105,120,5.45,0,without Anion,10,5.34,46.6
1 wt% Pt-BFO,17.8,0.0035,1,105,150,5.45,0,without Anion,10,4.11,58.9
1 wt% Pt-BFO,17.8,0.0035,1,105,180,5.45,0,without Anion,10,3.21,67.9
1 wt% Pt-BFO,17.8,0.0035,1,105,210,5.45,0,without Anion,10,2.28,77.2
1 wt% Pt-BFO,17.8,0.0035,1,105,240,5.45,0,without Anion,10,1.37,86.3
1 wt% Pt-BFO,17.8,0.0035,1,105,270,5.45,0,without Anion,10,0.6,94
1 wt% Pt-BFO,17.8,0.0035,1,105,0,5.45,0,without Anion,10,10,0
1 wt% Pt-BFO,17.8,0.0035,1,105,30,5.45,0,without Anion,10,8.88,11.2
1 wt% Pt-BFO,17.8,0.0035,1,105,60,5.45,0,without Anion,10,7.55,24.5
1 wt% Pt-BFO,17.8,0.0035,1,105,90,5.45,0,without Anion,10,6.57,34.3
1 wt% Pt-BFO,17.8,0.0035,1,105,120,5.45,0,without Anion,10,5.31,46.9
1 wt% Pt-BFO,17.8,0.0035,1,105,150,5.45,0,without Anion,10,4.08,59.2
1 wt% Pt-BFO,17.8,0.0035,1,105,180,5.45,0,without Anion,10,3.15,68.5
1 wt% Pt-BFO,17.8,0.0035,1,105,210,5.45,0,without Anion,10,2.26,77.4
1 wt% Pt-BFO,17.8,0.0035,1,105,240,5.45,0,without Anion,10,1.34,86.6
1 wt% Pt-BFO,17.8,0.0035,1,105,270,5.45,0,without Anion,10,0.65,93.5
1 wt% Pt-BFO,17.8,0.0035,1,105,0,5.45,0,without Anion,10,10,0
1 wt% Pt-BFO,17.8,0.0035,1,105,30,5.45,0,without Anion,10,8.9,11
1 wt% Pt-BFO,17.8,0.0035,1,105,60,5.45,0,without Anion,10,7.6,24
1 wt% Pt-BFO,17.8,0.0035,1,105,90,5.45,0,without Anion,10,6.55,34.5
1 wt% Pt-BFO,17.8,0.0035,1,105,120,5.45,0,without Anion,10,5.28,47.2
1 wt% Pt-BFO,17.8,0.0035,1,105,150,5.45,0,without Anion,10,4.06,59.4
1 wt% Pt-BFO,17.8,0.0035,1,105,180,5.45,0,without Anion,10,3.17,68.3
1 wt% Pt-BFO,17.8,0.0035,1,105,210,5.45,0,without Anion,10,2.38,76.2
1 wt% Pt-BFO,17.8,0.0035,1,105,240,5.45,0,without Anion,10,1.44,85.6
1 wt% Pt-BFO,17.8,0.0035,1,105,270,5.45,0,without Anion,10,0.68,93.2
2 wt% Pt-BFO,16.4,0.0034,1,105,0,5.45,0,without Anion,10,10,0
2 wt% Pt-BFO,16.4,0.0034,1,105,30,5.45,0,without Anion,10,8.57,14.3
2 wt% Pt-BFO,16.4,0.0034,1,105,60,5.45,0,without Anion,10,7.62,23.8
2 wt% Pt-BFO,16.4,0.0034,1,105,90,5.45,0,without Anion,10,6.71,32.9
2 wt% Pt-BFO,16.4,0.0034,1,105,120,5.45,0,without Anion,10,5.52,44.8
2 wt% Pt-BFO,16.4,0.0034,1,105,150,5.45,0,without Anion,10,4.37,56.3
2 wt% Pt-BFO,16.4,0.0034,1,105,180,5.45,0,without Anion,10,3.44,65.6
2 wt% Pt-BFO,16.4,0.0034,1,105,210,5.45,0,without Anion,10,2.49,75.1
2 wt% Pt-BFO,16.4,0.0034,1,105,240,5.45,0,without Anion,10,1.51,84.9
2 wt% Pt-BFO,16.4,0.0034,1,105,270,5.45,0,without Anion,10,0.69,93.1
2 wt% Pt-BFO,16.4,0.0034,1,105,0,5.45,0,without Anion,10,10,0
2 wt% Pt-BFO,16.4,0.0034,1,105,30,5.45,0,without Anion,10,8.51,14.9
2 wt% Pt-BFO,16.4,0.0034,1,105,60,5.45,0,without Anion,10,7.53,24.7
2 wt% Pt-BFO,16.4,0.0034,1,105,90,5.45,0,without Anion,10,6.63,33.7
2 wt% Pt-BFO,16.4,0.0034,1,105,120,5.45,0,without Anion,10,5.44,45.6
2 wt% Pt-BFO,16.4,0.0034,1,105,150,5.45,0,without Anion,10,4.32,56.8
2 wt% Pt-BFO,16.4,0.0034,1,105,180,5.45,0,without Anion,10,3.36,66.4
2 wt% Pt-BFO,16.4,0.0034,1,105,210,5.45,0,without Anion,10,2.42,75.8
2 wt% Pt-BFO,16.4,0.0034,1,105,240,5.45,0,without Anion,10,1.47,85.3
2 wt% Pt-BFO,16.4,0.0034,1,105,270,5.45,0,without Anion,10,0.64,93.6
2 wt% Pt-BFO,16.4,0.0034,1,105,0,5.45,0,without Anion,10,10,0
2 wt% Pt-BFO,16.4,0.0034,1,105,30,5.45,0,without Anion,10,8.54,14.6
2 wt% Pt-BFO,16.4,0.0034,1,105,60,5.45,0,without Anion,10,7.57,24.3
2 wt% Pt-BFO,16.4,0.0034,1,105,90,5.45,0,without Anion,10,6.67,33.3
2 wt% Pt-BFO,16.4,0.0034,1,105,120,5.45,0,without Anion,10,5.48,45.2
2 wt% Pt-BFO,16.4,0.0034,1,105,150,5.45,0,without Anion,10,4.34,56.6
2 wt% Pt-BFO,16.4,0.0034,1,105,180,5.45,0,without Anion,10,3.4,66
2 wt% Pt-BFO,16.4,0.0034,1,105,210,5.45,0,without Anion,10,2.45,75.5
2 wt% Pt-BFO,16.4,0.0034,1,105,240,5.45,0,without Anion,10,1.49,85.1
2 wt% Pt-BFO,16.4,0.0034,1,105,270,5.45,0,without Anion,10,0.66,93.4
2 wt% Pd-BFO,22.9,0.0046,1,0,0,5.45,0,without Anion,10,10,0
2 wt% Pd-BFO,22.9,0.0046,1,0,30,5.45,0,without Anion,10,8.55,14.5
2 wt% Pd-BFO,22.9,0.0046,1,0,60,5.45,0,without Anion,10,8.43,15.7
2 wt% Pd-BFO,22.9,0.0046,1,0,90,5.45,0,without Anion,10,8.38,16.2
2 wt% Pd-BFO,22.9,0.0046,1,0,120,5.45,0,without Anion,10,8.34,16.6
2 wt% Pd-BFO,22.9,0.0046,1,0,150,5.45,0,without Anion,10,8.31,16.9
2 wt% Pd-BFO,22.9,0.0046,1,0,180,5.45,0,without Anion,10,8.26,17.4
2 wt% Pd-BFO,22.9,0.0046,1,0,210,5.45,0,without Anion,10,8.22,17.8
2 wt% Pd-BFO,22.9,0.0046,1,0,240,5.45,0,without Anion,10,8.2,18
2 wt% Pd-BFO,22.9,0.0046,1,0,270,5.45,0,without Anion,10,8.17,18.3
2 wt% Pd-BFO,22.9,0.0046,1,0,0,5.45,0,without Anion,10,10,0
2 wt% Pd-BFO,22.9,0.0046,1,0,30,5.45,0,without Anion,10,8.5,15
2 wt% Pd-BFO,22.9,0.0046,1,0,60,5.45,0,without Anion,10,8.41,15.9
2 wt% Pd-BFO,22.9,0.0046,1,0,90,5.45,0,without Anion,10,8.35,16.5
2 wt% Pd-BFO,22.9,0.0046,1,0,120,5.45,0,without Anion,10,8.3,17
2 wt% Pd-BFO,22.9,0.0046,1,0,150,5.45,0,without Anion,10,8.26,17.4
2 wt% Pd-BFO,22.9,0.0046,1,0,180,5.45,0,without Anion,10,8.22,17.8
2 wt% Pd-BFO,22.9,0.0046,1,0,210,5.45,0,without Anion,10,8.19,18.1
2 wt% Pd-BFO,22.9,0.0046,1,0,240,5.45,0,without Anion,10,8.14,18.6
2 wt% Pd-BFO,22.9,0.0046,1,0,270,5.45,0,without Anion,10,8.11,18.9
2 wt% Pd-BFO,22.9,0.0046,1,0,0,5.45,0,without Anion,10,10,0
2 wt% Pd-BFO,22.9,0.0046,1,0,30,5.45,0,without Anion,10,8.47,15.3
2 wt% Pd-BFO,22.9,0.0046,1,0,60,5.45,0,without Anion,10,8.39,16.1
2 wt% Pd-BFO,22.9,0.0046,1,0,90,5.45,0,without Anion,10,8.3,17
2 wt% Pd-BFO,22.9,0.0046,1,0,120,5.45,0,without Anion,10,8.24,17.6
2 wt% Pd-BFO,22.9,0.0046,1,0,150,5.45,0,without Anion,10,8.17,18.3
2 wt% Pd-BFO,22.9,0.0046,1,0,180,5.45,0,without Anion,10,8.14,18.6
2 wt% Pd-BFO,22.9,0.0046,1,0,210,5.45,0,without Anion,10,8.1,19
2 wt% Pd-BFO,22.9,0.0046,1,0,240,5.45,0,without Anion,10,8.06,19.4
2 wt% Pd-BFO,22.9,0.0046,1,0,270,5.45,0,without Anion,10,8.05,19.5
2 wt% Pd-BFO,22.9,0.0046,1,25,0,5.45,0,without Anion,10,10,0
2 wt% Pd-BFO,22.9,0.0046,1,25,30,5.45,0,without Anion,10,9.03,9.7
2 wt% Pd-BFO,22.9,0.0046,1,25,60,5.45,0,without Anion,10,8.42,15.8
2 wt% Pd-BFO,22.9,0.0046,1,25,90,5.45,0,without Anion,10,7.73,22.7
2 wt% Pd-BFO,22.9,0.0046,1,25,120,5.45,0,without Anion,10,7.24,27.6
2 wt% Pd-BFO,22.9,0.0046,1,25,150,5.45,0,without Anion,10,6.6,34
2 wt% Pd-BFO,22.9,0.0046,1,25,180,5.45,0,without Anion,10,5.97,40.3
2 wt% Pd-BFO,22.9,0.0046,1,25,210,5.45,0,without Anion,10,5.39,46.1
2 wt% Pd-BFO,22.9,0.0046,1,25,240,5.45,0,without Anion,10,4.93,50.7
2 wt% Pd-BFO,22.9,0.0046,1,25,270,5.45,0,without Anion,10,4.5,55
2 wt% Pd-BFO,22.9,0.0046,1,25,0,5.45,0,without Anion,10,10,0
2 wt% Pd-BFO,22.9,0.0046,1,25,30,5.45,0,without Anion,10,9.08,9.2
2 wt% Pd-BFO,22.9,0.0046,1,25,60,5.45,0,without Anion,10,8.47,15.3
2 wt% Pd-BFO,22.9,0.0046,1,25,90,5.45,0,without Anion,10,7.78,22.2
2 wt% Pd-BFO,22.9,0.0046,1,25,120,5.45,0,without Anion,10,7.29,27.1
2 wt% Pd-BFO,22.9,0.0046,1,25,150,5.45,0,without Anion,10,6.65,33.5
2 wt% Pd-BFO,22.9,0.0046,1,25,180,5.45,0,without Anion,10,6.01,39.9
2 wt% Pd-BFO,22.9,0.0046,1,25,210,5.45,0,without Anion,10,5.43,45.7
2 wt% Pd-BFO,22.9,0.0046,1,25,240,5.45,0,without Anion,10,4.98,50.2
2 wt% Pd-BFO,22.9,0.0046,1,25,270,5.45,0,without Anion,10,4.54,54.6
2 wt% Pd-BFO,22.9,0.0046,1,25,0,5.45,0,without Anion,10,10,0
2 wt% Pd-BFO,22.9,0.0046,1,25,30,5.45,0,without Anion,10,9.05,9.5
2 wt% Pd-BFO,22.9,0.0046,1,25,60,5.45,0,without Anion,10,8.45,15.5
2 wt% Pd-BFO,22.9,0.0046,1,25,90,5.45,0,without Anion,10,7.75,22.5
2 wt% Pd-BFO,22.9,0.0046,1,25,120,5.45,0,without Anion,10,7.28,27.2
2 wt% Pd-BFO,22.9,0.0046,1,25,150,5.45,0,without Anion,10,6.6,34
2 wt% Pd-BFO,22.9,0.0046,1,25,180,5.45,0,without Anion,10,5.95,40.5
2 wt% Pd-BFO,22.9,0.0046,1,25,210,5.45,0,without Anion,10,5.4,46
2 wt% Pd-BFO,22.9,0.0046,1,25,240,5.45,0,without Anion,10,4.96,50.4
2 wt% Pd-BFO,22.9,0.0046,1,25,270,5.45,0,without Anion,10,4.48,55.2
2 wt% Pd-BFO,22.9,0.0046,1,55,0,5.45,0,without Anion,10,10,0
2 wt% Pd-BFO,22.9,0.0046,1,55,30,5.45,0,without Anion,10,8.94,10.6
2 wt% Pd-BFO,22.9,0.0046,1,55,60,5.45,0,without Anion,10,8.25,17.5
2 wt% Pd-BFO,22.9,0.0046,1,55,90,5.45,0,without Anion,10,7.57,24.3
2 wt% Pd-BFO,22.9,0.0046,1,55,120,5.45,0,without Anion,10,6.83,31.7
2 wt% Pd-BFO,22.9,0.0046,1,55,150,5.45,0,without Anion,10,6.15,38.5
2 wt% Pd-BFO,22.9,0.0046,1,55,180,5.45,0,without Anion,10,5.47,45.3
2 wt% Pd-BFO,22.9,0.0046,1,55,210,5.45,0,without Anion,10,4.76,52.4
2 wt% Pd-BFO,22.9,0.0046,1,55,240,5.45,0,without Anion,10,4.01,59.9
2 wt% Pd-BFO,22.9,0.0046,1,55,270,5.45,0,without Anion,10,3.32,66.8
2 wt% Pd-BFO,22.9,0.0046,1,55,0,5.45,0,without Anion,10,10,0
2 wt% Pd-BFO,22.9,0.0046,1,55,30,5.45,0,without Anion,10,8.91,10.9
2 wt% Pd-BFO,22.9,0.0046,1,55,60,5.45,0,without Anion,10,8.19,18.1
2 wt% Pd-BFO,22.9,0.0046,1,55,90,5.45,0,without Anion,10,7.63,23.7
2 wt% Pd-BFO,22.9,0.0046,1,55,120,5.45,0,without Anion,10,6.89,31.1
2 wt% Pd-BFO,22.9,0.0046,1,55,150,5.45,0,without Anion,10,6.23,37.7
2 wt% Pd-BFO,22.9,0.0046,1,55,180,5.45,0,without Anion,10,5.55,44.5
2 wt% Pd-BFO,22.9,0.0046,1,55,210,5.45,0,without Anion,10,4.83,51.7
2 wt% Pd-BFO,22.9,0.0046,1,55,240,5.45,0,without Anion,10,4.08,59.2
2 wt% Pd-BFO,22.9,0.0046,1,55,270,5.45,0,without Anion,10,3.37,66.3
2 wt% Pd-BFO,22.9,0.0046,1,55,0,5.45,0,without Anion,10,10,0
2 wt% Pd-BFO,22.9,0.0046,1,55,30,5.45,0,without Anion,10,8.9,11
2 wt% Pd-BFO,22.9,0.0046,1,55,60,5.45,0,without Anion,10,8.22,17.8
2 wt% Pd-BFO,22.9,0.0046,1,55,90,5.45,0,without Anion,10,7.6,24
2 wt% Pd-BFO,22.9,0.0046,1,55,120,5.45,0,without Anion,10,6.85,31.5
2 wt% Pd-BFO,22.9,0.0046,1,55,150,5.45,0,without Anion,10,6.2,38
2 wt% Pd-BFO,22.9,0.0046,1,55,180,5.45,0,without Anion,10,5.51,44.9
2 wt% Pd-BFO,22.9,0.0046,1,55,210,5.45,0,without Anion,10,4.8,52
2 wt% Pd-BFO,22.9,0.0046,1,55,240,5.45,0,without Anion,10,4.05,59.5
2 wt% Pd-BFO,22.9,0.0046,1,55,270,5.45,0,without Anion,10,3.3,67
2 wt% Pd-BFO,22.9,0.0046,0.5,105,0,5.45,0,without Anion,10,10,0
2 wt% Pd-BFO,22.9,0.0046,0.5,105,30,5.45,0,without Anion,10,9.63,3.7
2 wt% Pd-BFO,22.9,0.0046,0.5,105,60,5.45,0,without Anion,10,9.31,6.9
2 wt% Pd-BFO,22.9,0.0046,0.5,105,90,5.45,0,without Anion,10,8.48,15.2
2 wt% Pd-BFO,22.9,0.0046,0.5,105,120,5.45,0,without Anion,10,7.42,25.8
2 wt% Pd-BFO,22.9,0.0046,0.5,105,150,5.45,0,without Anion,10,6.59,34.1
2 wt% Pd-BFO,22.9,0.0046,0.5,105,180,5.45,0,without Anion,10,5.83,41.7
2 wt% Pd-BFO,22.9,0.0046,0.5,105,210,5.45,0,without Anion,10,5.11,48.9
2 wt% Pd-BFO,22.9,0.0046,0.5,105,240,5.45,0,without Anion,10,4.25,57.5
2 wt% Pd-BFO,22.9,0.0046,0.5,105,270,5.45,0,without Anion,10,3.8,62
2 wt% Pd-BFO,22.9,0.0046,0.5,105,0,5.45,0,without Anion,10,10,0
2 wt% Pd-BFO,22.9,0.0046,0.5,105,30,5.45,0,without Anion,10,9.31,6.9
2 wt% Pd-BFO,22.9,0.0046,0.5,105,60,5.45,0,without Anion,10,9.09,9.1
2 wt% Pd-BFO,22.9,0.0046,0.5,105,90,5.45,0,without Anion,10,8.5,15
2 wt% Pd-BFO,22.9,0.0046,0.5,105,120,5.45,0,without Anion,10,7.55,24.5
2 wt% Pd-BFO,22.9,0.0046,0.5,105,150,5.45,0,without Anion,10,6.85,31.5
2 wt% Pd-BFO,22.9,0.0046,0.5,105,180,5.45,0,without Anion,10,6.11,38.9
2 wt% Pd-BFO,22.9,0.0046,0.5,105,210,5.45,0,without Anion,10,5.26,47.4
2 wt% Pd-BFO,22.9,0.0046,0.5,105,240,5.45,0,without Anion,10,4.62,53.8
2 wt% Pd-BFO,22.9,0.0046,0.5,105,270,5.45,0,without Anion,10,4.13,58.7
2 wt% Pd-BFO,22.9,0.0046,0.5,105,0,5.45,0,without Anion,10,10,0
2 wt% Pd-BFO,22.9,0.0046,0.5,105,30,5.45,0,without Anion,10,9.56,4.4
2 wt% Pd-BFO,22.9,0.0046,0.5,105,60,5.45,0,without Anion,10,9.22,7.8
2 wt% Pd-BFO,22.9,0.0046,0.5,105,90,5.45,0,without Anion,10,8.47,15.3
2 wt% Pd-BFO,22.9,0.0046,0.5,105,120,5.45,0,without Anion,10,7.49,25.1
2 wt% Pd-BFO,22.9,0.0046,0.5,105,150,5.45,0,without Anion,10,6.68,33.2
2 wt% Pd-BFO,22.9,0.0046,0.5,105,180,5.45,0,without Anion,10,5.94,40.6
2 wt% Pd-BFO,22.9,0.0046,0.5,105,210,5.45,0,without Anion,10,5.18,48.2
2 wt% Pd-BFO,22.9,0.0046,0.5,105,240,5.45,0,without Anion,10,4.39,56.1
2 wt% Pd-BFO,22.9,0.0046,0.5,105,270,5.45,0,without Anion,10,3.87,61.3
2 wt% Pd-BFO,22.9,0.0046,1.5,105,0,5.45,0,without Anion,10,10,0
2 wt% Pd-BFO,22.9,0.0046,1.5,105,30,5.45,0,without Anion,10,8.01,19.9
2 wt% Pd-BFO,22.9,0.0046,1.5,105,60,5.45,0,without Anion,10,5.85,41.5
2 wt% Pd-BFO,22.9,0.0046,1.5,105,90,5.45,0,without Anion,10,4.32,56.8
2 wt% Pd-BFO,22.9,0.0046,1.5,105,120,5.45,0,without Anion,10,3.38,66.2
2 wt% Pd-BFO,22.9,0.0046,1.5,105,150,5.45,0,without Anion,10,2.67,73.3
2 wt% Pd-BFO,22.9,0.0046,1.5,105,180,5.45,0,without Anion,10,1.83,81.7
2 wt% Pd-BFO,22.9,0.0046,1.5,105,210,5.45,0,without Anion,10,0.98,90.2
2 wt% Pd-BFO,22.9,0.0046,1.5,105,240,5.45,0,without Anion,10,0.12,98.8
2 wt% Pd-BFO,22.9,0.0046,1.5,105,270,5.45,0,without Anion,10,0,100
2 wt% Pd-BFO,22.9,0.0046,1.5,105,0,5.45,0,without Anion,10,10,0
2 wt% Pd-BFO,22.9,0.0046,1.5,105,30,5.45,0,without Anion,10,8.05,19.5
2 wt% Pd-BFO,22.9,0.0046,1.5,105,60,5.45,0,without Anion,10,5.9,41
2 wt% Pd-BFO,22.9,0.0046,1.5,105,90,5.45,0,without Anion,10,4.38,56.2
2 wt% Pd-BFO,22.9,0.0046,1.5,105,120,5.45,0,without Anion,10,3.31,66.9
2 wt% Pd-BFO,22.9,0.0046,1.5,105,150,5.45,0,without Anion,10,2.6,74
2 wt% Pd-BFO,22.9,0.0046,1.5,105,180,5.45,0,without Anion,10,1.76,82.4
2 wt% Pd-BFO,22.9,0.0046,1.5,105,210,5.45,0,without Anion,10,1.03,89.7
2 wt% Pd-BFO,22.9,0.0046,1.5,105,240,5.45,0,without Anion,10,0.17,98.3
2 wt% Pd-BFO,22.9,0.0046,1.5,105,270,5.45,0,without Anion,10,0,100
2 wt% Pd-BFO,22.9,0.0046,1.5,105,0,5.45,0,without Anion,10,10,0
2 wt% Pd-BFO,22.9,0.0046,1.5,105,30,5.45,0,without Anion,10,8.07,19.3
